Repository: AtrCheema/weil101

Code for the paper [Machine learning analysis to interpret the effect of the photocatalytic reaction rate constant (k) of semiconductor-based photocatalysts on dye removal]( https://doi.org/10.1016/j.jhazmat.2023.132995) .

Online reprducible examples running on readthedocs are at https://weil101.readthedocs.io/en/latest/ .

In order to reproduce the results, follow the following steps

    git clone https://github.com/AtrCheema/weil101.git

    cd weil101

    pip install -r docs/requirements.txt

    make html

File: scripts/data/230331_Photocatalysis_with_Zeeshan_data_CMKim.csv (part 1 of 7)
Catalyst,Hydrothermal synthesis time (min),Energy Band gap (Eg) eV,C (At%),O (At%),Fe (At%),Al (At%),Ni (At%),Mo (At%),S (At%),Bi,Ag,Pd,Pt,Surface area (m2/g),Pore volume (cm3/g),Pore size (nm),volume (L),loading (g),Catalyst_loading_mg,Light intensity (watt),Light source distance (cm),Time (m),Dye,Dye concentration (mg/L),Solution pH,Ci,HA (mg/L),Anions,log_Kw,hydrogen_bonding_acceptor_count,hydrogen_bonding_donor_count,solubility (g/L),molecular_wt (g/mol),Cf,Efficiency
LTH,300,3.03,39.85,39.84,6.08,6.76,7.47,0,0,0,0,0,0,140,0.269,8.29,0.02,0.02,20,105,9,150,Indigo,20,5,19.03448276,0,0,3.0606,9,2,10,466.36,12.64367816,33.57487923
LTH,300,3.03,39.85,39.84,6.08,6.76,7.47,0,0,0,0,0,0,140,0.269,8.29,0.02,0.02,20,105,9,150,Indigo,20,5,19.03448276,0,0,3.0606,9,2,10,466.36,12.18390805,35.99033816
LTH,300,3.03,39.85,39.84,6.08,6.76,7.47,0,0,0,0,0,0,140,0.269,8.29,0.02,0.02,20,105,9,150,Indigo,20,5,19.03448276,0,0,3.0606,9,2,10,466.36,12.87356322,32.36714976
LTH,300,3.03,39.85,39.84,6.08,6.76,7.47,0,0,0,0,0,0,140,0.269,8.29,0.02,0.02,20,105,9,150,Indigo,20,7,19.03448276,0,0,3.0606,9,2,10,466.36,11.70114943,38.52657005
LTH,300,3.03,39.85,39.84,6.08,6.76,7.47,0,0,0,0,0,0,140,0.269,8.29,0.02,0.02,20,105,9,150,Indigo,20,7,19.03448276,0,0,3.0606,9,2,10,466.36,11.44827586,39.85507246
LTH,300,3.03,39.85,39.84,6.08,6.76,7.47,0,0,0,0,0,0,140,0.269,8.29,0.02,0.02,20,105,9,150,Indigo,20,7,19.03448276,0,0,3.0606,9,2,10,466.36,11.01149425,42.14975845
LTH,300,3.03,39.85,39.84,6.08,6.76,7.47,0,0,0,0,0,0,140,0.269,8.29,0.02,0.02,20,105,9,150,Indigo,20,9,19.03448276,0,0,3.0606,9,2,10,466.36,11.67816092,38.647343
LTH,300,3.03,39.85,39.84,6.08,6.76,7.47,0,0,0,0,0,0,140,0.269,8.29,0.02,0.02,20,105,9,150,Indigo,20,9,19.03448276,0,0,3.0606,9,2,10,466.36,11.87448276,37.61594203
LTH,300,3.03,39.85,39.84,6.08,6.76,7.47,0,0,0,0,0,0,140,0.269,8.29,0.02,0.02,20,105,9,150,Indigo,20,9,19.03448276,0,0,3.0606,9,2,10,466.36,11.39135632,40.15410628
LTH,300,3.03,39.85,39.84,6.08,6.76,7.47,0,0,0,0,0,0,140,0.269,8.29,0.02,0.02,20,105,9,150,Indigo,20,11,19.03448276,0,0,3.0606,9,2,10,466.36,11.56321839,39.25120773
LTH,300,3.03,39.85,39.84,6.08,6.76,7.47,0,0,0,0,0,0,140,0.269,8.29,0.02,0.02,20,105,9,150,Indigo,20,11,19.03448276,0,0,3.0606,9,2,10,466.36,11.98390805,37.0410628
LTH,300,3.03,39.85,39.84,6.08,6.76,7.47,0,0,0,0,0,0,140,0.269,8.29,0.02,0.02,20,105,9,150,Indigo,20,11,19.03448276,0,0,3.0606,9,2,10,466.36,11.78516907,38.08516248
LTH,300,3.03,39.85,39.84,6.08,6.76,7.47,0,0,0,0,0,0,140,0.269,8.29,0.02,0.02,20,105,9,30,Indigo,20,11,19.03448276,0,0,3.0606,9,2,10,466.36,16.25287356,14.61352657
LTH,300,3.03,39.85,39.84,6.08,6.76,7.47,0,0,0,0,0,0,140,0.269,8.29,0.02,0.02,20,105,9,30,Indigo,20,11,19.03448276,0,0,3.0606,9,2,10,466.36,16.58724138,12.85688406
LTH,300,3.03,39.85,39.84,6.08,6.76,7.47,0,0,0,0,0,0,140,0.269,8.29,0.02,0.02,20,105,9,30,Indigo,20,11,19.03448276,0,0,3.0606,9,2,10,466.36,16.90574713,11.18357488
LTH,300,3.03,39.85,39.84,6.08,6.76,7.47,0,0,0,0,0,0,140,0.269,8.29,0.02,0.02,20,105,9,40,Indigo,20,11,19.03448276,0,0,3.0606,9,2,10,466.36,14.13990148,25.71428571
LTH,300,3.03,39.85,39.84,6.08,6.76,7.47,0,0,0,0,0,0,140,0.269,8.29,0.02,0.02,20,105,9,40,Indigo,20,11,19.03448276,0,0,3.0606,9,2,10,466.36,14.60252874,23.28381643
LTH,300,3.03,39.85,39.84,6.08,6.76,7.47,0,0,0,0,0,0,140,0.269,8.29,0.02,0.02,20,105,9,40,Indigo,20,11,19.03448276,0,0,3.0606,9,2,10,466.36,14.37825287,24.46207729
LTH,300,3.03,39.85,39.84,6.08,6.76,7.47,0,0,0,0,0,0,140,0.269,8.29,0.02,0.02,20,105,9,50,Indigo,20,11,19.03448276,0,0,3.0606,9,2,10,466.36,13.48729064,29.14285714
LTH,300,3.03,39.85,39.84,6.08,6.76,7.47,0,0,0,0,0,0,140,0.269,8.29,0.02,0.02,20,105,9,50,Indigo,20,11,19.03448276,0,0,3.0606,9,2,10,466.36,13.30436782,30.10386473
LTH,300,3.03,39.85,39.84,6.08,6.76,7.47,0,0,0,0,0,0,140,0.269,8.29,0.02,0.02,20,105,9,50,Indigo,20,11,19.03448276,0,0,3.0606,9,2,10,466.36,12.76930299,32.91489372
LTH,300,3.03,39.85,39.84,6.08,6.76,7.47,0,0,0,0,0,0,140,0.269,8.29,0.02,0.02,20,105,9,60,Indigo,20,11,19.03448276,0,0,3.0606,9,2,10,466.36,13.05221675,31.42857143
LTH,300,3.03,39.85,39.84,6.08,6.76,7.47,0,0,0,0,0,0,140,0.269,8.29,0.02,0.02,20,105,9,60,Indigo,20,11,19.03448276,0,0,3.0606,9,2,10,466.36,12.81714023,32.66357488
LTH,300,3.03,39.85,39.84,6.08,6.76,7.47,0,0,0,0,0,0,140,0.269,8.29,0.02,0.02,20,105,9,60,Indigo,20,11,19.03448276,0,0,3.0606,9,2,10,466.36,13.22908966,30.49934783
LTH,300,3.03,39.85,39.84,6.08,6.76,7.47,0,0,0,0,0,0,140,0.269,8.29,0.02,0.02,20,105,9,80,Indigo,20,11,19.03448276,0,0,3.0606,9,2,10,466.36,12.8346798,32.57142857
LTH,300,3.03,39.85,39.84,6.08,6.76,7.47,0,0,0,0,0,0,140,0.269,8.29,0.02,0.02,20,105,9,80,Indigo,20,11,19.03448276,0,0,3.0606,9,2,10,466.36,13.04702529,31.45584541
LTH,300,3.03,39.85,39.84,6.08,6.76,7.47,0,0,0,0,0,0,140,0.269,8.29,0.02,0.02,20,105,9,80,Indigo,20,11,19.03448276,0,0,3.0606,9,2,10,466.36,12.61504598,33.72530193
LTH,300,3.03,39.85,39.84,6.08,6.76,7.47,0,0,0,0,0,0,140,0.269,8.29,0.02,0.02,20,105,9,100,Indigo,20,11,19.03448276,0,0,3.0606,9,2,10,466.36,12.39960591,34.85714286
LTH,300,3.03,39.85,39.84,6.08,6.76,7.47,0,0,0,0,0,0,140,0.269,8.29,0.02,0.02,20,105,9,100,Indigo,20,11,19.03448276,0,0,3.0606,9,2,10,466.36,12.74634483,33.03550725
LTH,300,3.03,39.85,39.84,6.08,6.76,7.47,0,0,0,0,0,0,140,0.269,8.29,0.02,0.02,20,105,9,100,Indigo,20,11,19.03448276,0,0,3.0606,9,2,10,466.36,12.55625057,34.03419082
LTH,300,3.03,39.85,39.84,6.08,6.76,7.47,0,0,0,0,0,0,140,0.269,8.29,0.02,0.02,20,105,9,120,Indigo,20,11,19.03448276,0,0,3.0606,9,2,10,466.36,11.74699507,38.28571429
LTH,300,3.03,39.85,39.84,6.08,6.76,7.47,0,0,0,0,0,0,140,0.269,8.29,0.02,0.02,20,105,9,120,Indigo,20,11,19.03448276,0,0,3.0606,9,2,10,466.36,11.46321839,39.77657005
LTH,300,3.03,39.85,39.84,6.08,6.76,7.47,0,0,0,0,0,0,140,0.269,8.29,0.02,0.02,20,105,9,120,Indigo,20,11,19.03448276,0,0,3.0606,9,2,10,466.36,11.19211185,41.20086167
LTH,300,3.03,39.85,39.84,6.08,6.76,7.47,0,0,0,0,0,0,140,0.269,8.29,0.02,0.02,20,105,9,150,Indigo,20,11,19.03448276,0,0,3.0606,9,2,10,466.36,11.6382266,38.85714286
LTH,300,3.03,39.85,39.84,6.08,6.76,7.47,0,0,0,0,0,0,140,0.269,8.29,0.02,0.02,20,105,9,150,Indigo,20,11,19.03448276,0,0,3.0606,9,2,10,466.36,11.39435563,40.13834903
LTH,300,3.03,39.85,39.84,6.08,6.76,7.47,0,0,0,0,0,0,140,0.269,8.29,0.02,0.02,20,105,9,150,Indigo,20,11,19.03448276,0,0,3.0606,9,2,10,466.36,11.60105747,39.05241546
LTH,300,3.03,39.85,39.84,6.08,6.76,7.47,0,0,0,0,0,0,140,0.269,8.29,0.02,0.02,20,105,9,180,Indigo,20,11,19.03448276,0,0,3.0606,9,2,10,466.36,11.41517241,40.02898551
LTH,300,3.03,39.85,39.84,6.08,6.76,7.47,0,0,0,0,0,0,140,0.269,8.29,0.02,0.02,20,105,9,180,Indigo,20,11,19.03448276,0,0,3.0606,9,2,10,466.36,11.57296552,39.2
LTH,300,3.03,39.85,39.84,6.08,6.76,7.47,0,0,0,0,0,0,140,0.269,8.29,0.02,0.02,20,105,9,180,Indigo,20,11,19.03448276,0,0,3.0606,9,2,10,466.36,11.84974713,37.74589372
LTH,300,3.03,39.85,39.84,6.08,6.76,7.47,0,0,0,0,0,0,140,0.269,8.29,0.02,0.02,20,105,9,210,Indigo,20,11,19.03448276,0,0,3.0606,9,2,10,466.36,11.55172414,39.3115942
LTH,300,3.03,39.85,39.84,6.08,6.76,7.47,0,0,0,0,0,0,140,0.269,8.29,0.02,0.02,20,105,9,210,Indigo,20,11,19.03448276,0,0,3.0606,9,2,10,466.36,12.10450575,36.40748792
LTH,300,3.03,39.85,39.84,6.08,6.76,7.47,0,0,0,0,0,0,140,0.269,8.29,0.02,0.02,20,105,9,210,Indigo,20,11,19.03448276,0,0,3.0606,9,2,10,466.36,11.46125057,39.78690821
LM1,1320,4.61,11.16,51.39,9.1,13.68,10.85,1.13,2.69,0,0,0,0,77,0.1496,7.71,0.02,0.02,20,105,9,150,Indigo,20,5,19.03448276,0,0,3.0606,9,2,10,466.36,7.276931954,61.76974155
LM1,1320,4.61,11.16,51.39,9.1,13.68,10.85,1.13,2.69,0,0,0,0,77,0.1496,7.71,0.02,0.02,20,105,9,150,Indigo,20,5,19.03448276,0,0,3.0606,9,2,10,466.36,7.476896552,60.7192029
LM1,1320,4.61,11.16,51.39,9.1,13.68,10.85,1.13,2.69,0,0,0,0,77,0.1496,7.71,0.02,0.02,20,105,9,150,Indigo,20,5,19.03448276,0,0,3.0606,9,2,10,466.36,7.026357241,63.08616667
LM1,1320,4.61,11.16,51.39,9.1,13.68,10.85,1.13,2.69,0,0,0,0,77,0.1496,7.71,0.02,0.02,20,105,9,150,Indigo,20,7,19.03448276,0,0,3.0606,9,2,10,466.36,4.978081379,73.84703623
LM1,1320,4.61,11.16,51.39,9.1,13.68,10.85,1.13,2.69,0,0,0,0,77,0.1496,7.71,0.02,0.02,20,105,9,150,Indigo,20,7,19.03448276,0,0,3.0606,9,2,10,466.36,5.412999195,71.56214191
LM1,1320,4.61,11.16,51.39,9.1,13.68,10.85,1.13,2.69,0,0,0,0,77,0.1496,7.71,0.02,0.02,20,105,9,150,Indigo,20,7,19.03448276,0,0,3.0606,9,2,10,466.36,5.18727694,72.74800159
LM1,1320,4.61,11.16,51.39,9.1,13.68,10.85,1.13,2.69,0,0,0,0,77,0.1496,7.71,0.02,0.02,20,105,9,150,Indigo,20,9,19.03448276,0,0,3.0606,9,2,10,466.36,2.658728276,86.03204348
LM1,1320,4.61,11.16,51.39,9.1,13.68,10.85,1.13,2.69,0,0,0,0,77,0.1496,7.71,0.02,0.02,20,105,9,150,Indigo,20,9,19.03448276,0,0,3.0606,9,2,10,466.36,2.578266667,86.45475845
LM1,1320,4.61,11.16,51.39,9.1,13.68,10.85,1.13,2.69,0,0,0,0,77,0.1496,7.71,0.02,0.02,20,105,9,150,Indigo,20,9,19.03448276,0,0,3.0606,9,2,10,466.36,2.755510345,85.52358696
LM1,1320,4.61,11.16,51.39,9.1,13.68,10.85,1.13,2.69,0,0,0,0,77,0.1496,7.71,0.02,0.02,20,105,9,150,Indigo,20,11,19.03448276,0,0,3.0606,9,2,10,466.36,0.888609195,95.33158213
LM1,1320,4.61,11.16,51.39,9.1,13.68,10.85,1.13,2.69,0,0,0,0,77,0.1496,7.71,0.02,0.02,20,105,9,150,Indigo,20,11,19.03448276,0,0,3.0606,9,2,10,466.36,0.906790805,95.2360628
LM1,1320,4.61,11.16,51.39,9.1,13.68,10.85,1.13,2.69,0,0,0,0,77,0.1496,7.71,0.02,0.02,20,105,9,150,Indigo,20,11,19.03448276,0,0,3.0606,9,2,10,466.36,0.739187126,96.11658937
LM1,1320,4.61,11.16,51.39,9.1,13.68,10.85,1.13,2.69,0,0,0,0,77,0.1496,7.71,0.02,0.02,20,105,9,30,Indigo,20,11,19.03448276,0,0,3.0606,9,2,10,466.36,11.44788177,39.85714286
LM1,1320,4.61,11.16,51.39,9.1,13.68,10.85,1.13,2.69,0,0,0,0,77,0.1496,7.71,0.02,0.02,20,105,9,30,Indigo,20,11,19.03448276,0,0,3.0606,9,2,10,466.36,11.25908046,40.84903382
LM1,1320,4.61,11.16,51.39,9.1,13.68,10.85,1.13,2.69,0,0,0,0,77,0.1496,7.71,0.02,0.02,20,105,9,30,Indigo,20,11,19.03448276,0,0,3.0606,9,2,10,466.36,10.95322759,42.45586957
LM1,1320,4.61,11.16,51.39,9.1,13.68,10.85,1.13,2.69,0,0,0,0,77,0.1496,7.71,0.02,0.02,20,105,9,40,Indigo,20,11,19.03448276,0,0,3.0606,9,2,10,466.36,10.87684729,42.85714286
LM1,1320,4.61,11.16,51.39,9.1,13.68,10.85,1.13,2.69,0,0,0,0,77,0.1496,7.71,0.02,0.02,20,105,9,40,Indigo,20,11,19.03448276,0,0,3.0606,9,2,10,466.36,11.46081839,39.78917874
LM1,1320,4.61,11.16,51.39,9.1,13.68,10.85,1.13,2.69,0,0,0,0,77,0.1496,7.71,0.02,0.02,20,105,9,40,Indigo,20,11,19.03448276,0,0,3.0606,9,2,10,466.36,10.98308046,42.29903382
LM1,1320,4.61,11.16,51.39,9.1,13.68,10.85,1.13,2.69,0,0,0,0,77,0.1496,7.71,0.02,0.02,20,105,9,50,Indigo,20,11,19.03448276,0,0,3.0606,9,2,10,466.36,9.789162562,48.57142857
LM1,1320,4.61,11.16,51.39,9.1,13.68,10.85,1.13,2.69,0,0,0,0,77,0.1496,7.71,0.02,0.02,20,105,9,50,Indigo,20,11,19.03448276,0,0,3.0606,9,2,10,466.36,9.343773655,50.91133406
LM1,1320,4.61,11.16,51.39,9.1,13.68,10.85,1.13,2.69,0,0,0,0,77,0.1496,7.71,0.02,0.02,20,105,9,50,Indigo,20,11,19.03448276,0,0,3.0606,9,2,10,466.36,9.573701149,49.70338164
LM1,1320,4.61,11.16,51.39,9.1,13.68,10.85,1.13,2.69,0,0,0,0,77,0.1496,7.71,0.02,0.02,20,105,9,60,Indigo,20,11,19.03448276,0,0,3.0606,9,2,10,466.36,5.438423645,71.42857143
LM1,1320,4.61,11.16,51.39,9.1,13.68,10.85,1.13,2.69,0,0,0,0,77,0.1496,7.71,0.02,0.02,20,105,9,60,Indigo,20,11,19.03448276,0,0,3.0606,9,2,10,466.36,5.086298851,73.27850242
LM1,1320,4.61,11.16,51.39,9.1,13.68,10.85,1.13,2.69,0,0,0,0,77,0.1496,7.71,0.02,0.02,20,105,9,60,Indigo,20,11,19.03448276,0,0,3.0606,9,2,10,466.36,4.723572414,75.18413043
LM1,1320,4.61,11.16,51.39,9.1,13.68,10.85,1.13,2.69,0,0,0,0,77,0.1496,7.71,0.02,0.02,20,105,9,80,Indigo,20,11,19.03448276,0,0,3.0606,9,2,10,466.36,3.328315271,82.51428571
LM1,1320,4.61,11.16,51.39,9.1,13.68,10.85,1.13,2.69,0,0,0,0,77,0.1496,7.71,0.02,0.02,20,105,9,80,Indigo,20,11,19.03448276,0,0,3.0606,9,2,10,466.36,3.276875862,82.78452899
LM1,1320,4.61,11.16,51.39,9.1,13.68,10.85,1.13,2.69,0,0,0,0,77,0.1496,7.71,0.02,0.02,20,105,9,80,Indigo,20,11,19.03448276,0,0,3.0606,9,2,10,466.36,3.223302069,83.06598551
LM1,1320,4.61,11.16,51.39,9.1,13.68,10.85,1.13,2.69,0,0,0,0,77,0.1496,7.71,0.02,0.02,20,105,9,100,Indigo,20,11,19.03448276,0,0,3.0606,9,2,10,466.36,1.544512315,91.88571429
LM1,1320,4.61,11.16,51.39,9.1,13.68,10.85,1.13,2.69,0,0,0,0,77,0.1496,7.71,0.02,0.02,20,105,9,100,Indigo,20,11,19.03448276,0,0,3.0606,9,2,10,466.36,1.599172414,91.59855072
LM1,1320,4.61,11.16,51.39,9.1,13.68,10.85,1.13,2.69,0,0,0,0,77,0.1496,7.71,0.02,0.02,20,105,9,100,Indigo,20,11,19.03448276,0,0,3.0606,9,2,10,466.36,1.484492304,92.20103681
LM1,1320,4.61,11.16,51.39,9.1,13.68,10.85,1.13,2.69,0,0,0,0,77,0.1496,7.71,0.02,0.02,20,105,9,120,Indigo,20,11,19.03448276,0,0,3.0606,9,2,10,466.36,0.76137931,96
LM1,1320,4.61,11.16,51.39,9.1,13.68,10.85,1.13,2.69,0,0,0,0,77,0.1496,7.71,0.02,0.02,20,105,9,120,Indigo,20,11,19.03448276,0,0,3.0606,9,2,10,466.36,0.722850575,96.20241546
LM1,1320,4.61,11.16,51.39,9.1,13.68,10.85,1.13,2.69,0,0,0,0,77,0.1496,7.71,0.02,0.02,20,105,9,120,Indigo,20,11,19.03448276,0,0,3.0606,9,2,10,466.36,0.689655172,96.37681159
LM1,1320,4.61,11.16,51.39,9.1,13.68,10.85,1.13,2.69,0,0,0,0,77,0.1496,7.71,0.02,0.02,20,105,9,150,Indigo,20,11,19.03448276,0,0,3.0606,9,2,10,466.36,0.23929064,98.74285714
LM1,1320,4.61,11.16,51.39,9.1,13.68,10.85,1.13,2.69,0,0,0,0,77,0.1496,7.71,0.02,0.02,20,105,9,150,Indigo,20,11,19.03448276,0,0,3.0606,9,2,10,466.36,0.279414837,98.53205973
LM1,1320,4.61,11.16,51.39,9.1,13.68,10.85,1.13,2.69,0,0,0,0,77,0.1496,7.71,0.02,0.02,20,105,9,150,Indigo,20,11,19.03448276,0,0,3.0606,9,2,10,466.36,0.23929064,98.74285714
LM1,1320,4.61,11.16,51.39,9.1,13.68,10.85,1.13,2.69,0,0,0,0,77,0.1496,7.71,0.02,0.02,20,105,9,180,Indigo,20,11,19.03448276,0,0,3.0606,9,2,10,466.36,0.02382266,99.87484472
LM1,1320,4.61,11.16,51.39,9.1,13.68,10.85,1.13,2.69,0,0,0,0,77,0.1496,7.71,0.02,0.02,20,105,9,180,Indigo,20,11,19.03448276,0,0,3.0606,9,2,10,466.36,0.022988506,99.87922705
LM1,1320,4.61,11.16,51.39,9.1,13.68,10.85,1.13,2.69,0,0,0,0,77,0.1496,7.71,0.02,0.02,20,105,9,180,Indigo,20,11,19.03448276,0,0,3.0606,9,2,10,466.36,0.049529655,99.73978986
LM1,1320,4.61,11.16,51.39,9.1,13.68,10.85,1.13,2.69,0,0,0,0,77,0.1496,7.71,0.02,0.02,20,105,9,210,Indigo,20,11,19.03448276,0,0,3.0606,9,2,10,466.36,0.021739724,99.88578768
LM1,1320,4.61,11.16,51.39,9.1,13.68,10.85,1.13,2.69,0,0,0,0,77,0.1496,7.71,0.02,0.02,20,105,9,210,Indigo,20,11,19.03448276,0,0,3.0606,9,2,10,466.36,0.015103448,99.92065217
LM1,1320,4.61,11.16,51.39,9.1,13.68,10.85,1.13,2.69,0,0,0,0,77,0.1496,7.71,0.02,0.02,20,105,9,210,Indigo,20,11,19.03448276,0,0,3.0606,9,2,10,466.36,0.019670115,99.89666063
LM1,1320,4.61,11.16,51.39,9.1,13.68,10.85,1.13,2.69,0,0,0,0,77,0.1496,7.71,0.02,0.02,20,35,9,210,Indigo,20,11,19.03448276,0,0,3.0606,9,2,10,466.36,3.914552763,79.43441483
LM1,1320,4.61,11.16,51.39,9.1,13.68,10.85,1.13,2.69,0,0,0,0,77,0.1496,7.71,0.02,0.02,20,35,9,210,Indigo,20,11,19.03448276,0,0,3.0606,9,2,10,466.36,3.851618391,79.76504831
LM1,1320,4.61,11.16,51.39,9.1,13.68,10.85,1.13,2.69,0,0,0,0,77,0.1496,7.71,0.02,0.02,20,35,9,210,Indigo,20,11,19.03448276,0,0,3.0606,9,2,10,466.36,3.345920609,82.4217939
LM1,1320,4.61,11.16,51.39,9.1,13.68,10.85,1.13,2.69,0,0,0,0,77,0.1496,7.71,0.02,0.02,20,70,9,210,Indigo,20,11,19.03448276,0,0,3.0606,9,2,10,466.36,2.62996374,86.18316151
LM1,1320,4.61,11.16,51.39,9.1,13.68,10.85,1.13,2.69,0,0,0,0,77,0.1496,7.71,0.02,0.02,20,70,9,210,Indigo,20,11,19.03448276,0,0,3.0606,9,2,10,466.36,2.794147743,85.32060063
LM1,1320,4.61,11.16,51.39,9.1,13.68,10.85,1.13,2.69,0,0,0,0,77,0.1496,7.71,0.02,0.02,20,70,9,210,Indigo,20,11,19.03448276,0,0,3.0606,9,2,10,466.36,2.355829327,87.62336042
LM1,1320,4.61,11.16,51.39,9.1,13.68,10.85,1.13,2.69,0,0,0,0,77,0.1496,7.71,0.02,0.02,20,105,9,210,Indigo,20,11,19.03448276,0,0,3.0606,9,2,10,466.36,0.091034483,99.52173913
LM1,1320,4.61,11.16,51.39,9.1,13.68,10.85,1.13,2.69,0,0,0,0,77,0.1496,7.71,0.02,0.02,20,105,9,210,Indigo,20,11,19.03448276,0,0,3.0606,9,2,10,466.36,0.114656216,99.39763944
LM1,1320,4.61,11.16,51.39,9.1,13.68,10.85,1.13,2.69,0,0,0,0,77,0.1496,7.71,0.02,0.02,20,105,9,210,Indigo,20,11,19.03448276,0,0,3.0606,9,2,10,466.36,0.049517241,99.73985507
LM1,1320,4.61,11.16,51.39,9.1,13.68,10.85,1.13,2.69,0,0,0,0,77,0.1496,7.71,0.02,0.02,20,105,9,210,Indigo,20,11,19.03448276,0,0,3.0606,9,2,10,466.36,0.009517241,99.95
LM1,1320,4.61,11.16,51.39,9.1,13.68,10.85,1.13,2.69,0,0,0,0,77,0.1496,7.71,0.02,0.02,20,105,9,210,Indigo,20,11,19.03448276,0,0,3.0606,9,2,10,466.36,0.19458976,98.97769872
LM1,1320,4.61,11.16,51.39,9.1,13.68,10.85,1.13,2.69,0,0,0,0,77,0.1496,7.71,0.02,0.02,20,105,9,210,Indigo,20,11,19.03448276,0,0,3.0606,9,2,10,466.36,0.004952966,99.97397899
LM1,1320,4.61,11.16,51.39,9.1,13.68,10.85,1.13,2.69,0,0,0,0,77,0.1496,7.71,0.02,0.02,20,105,16,210,Indigo,20,11,19.03448276,0,0,3.0606,9,2,10,466.36,0.157575637,99.17215698
LM1,1320,4.61,11.16,51.39,9.1,13.68,10.85,1.13,2.69,0,0,0,0,77,0.1496,7.71,0.02,0.02,20,105,16,210,Indigo,20,11,19.03448276,0,0,3.0606,9,2,10,466.36,0.173457517,99.08871957
LM1,1320,4.61,11.16,51.39,9.1,13.68,10.85,1.13,2.69,0,0,0,0,77,0.1496,7.71,0.02,0.02,20,105,16,210,Indigo,20,11,19.03448276,0,0,3.0606,9,2,10,466.36,0.105391848,99.44631094
LM1,1320,4.61,11.16,51.39,9.1,13.68,10.85,1.13,2.69,0,0,0,0,77,0.1496,7.71,0.02,0.02,20,105,23,210,Indigo,20,11,19.03448276,0,0,3.0606,9,2,10,466.36,0.472055172,97.52
LM1,1320,4.61,11.16,51.39,9.1,13.68,10.85,1.13,2.69,0,0,0,0,77,0.1496,7.71,0.02,0.02,20,105,23,210,Indigo,20,11,19.03448276,0,0,3.0606,9,2,10,466.36,0.815805517,95.71406522
LM1,1320,4.61,11.16,51.39,9.1,13.68,10.85,1.13,2.69,0,0,0,0,77,0.1496,7.71,0.02,0.02,20,105,23,210,Indigo,20,11,19.03448276,0,0,3.0606,9,2,10,466.36,0.28678131,98.49335906
LM1,1320,4.61,11.16,51.39,9.1,13.68,10.85,1.13,2.69,0,0,0,0,77,0.1496,7.71,0.02,0.01,5,105,9,210,Indigo,20,11,19.03448276,0,0,3.0606,9,2,10,466.36,4.75862069,75
LM1,1320,4.61,11.16,51.39,9.1,13.68,10.85,1.13,2.69,0,0,0,0,77,0.1496,7.71,0.02,0.01,5,105,9,210,Indigo,20,11,19.03448276,0,0,3.0606,9,2,10,466.36,5.182850575,72.77125604
LM1,1320,4.61,11.16,51.39,9.1,13.68,10.85,1.13,2.69,0,0,0,0,77,0.1496,7.71,0.02,0.01,5,105,9,210,Indigo,20,11,19.03448276,0,0,3.0606,9,2,10,466.36,4.952965517,73.97898551
LM1,1320,4.61,11.16,51.39,9.1,13.68,10.85,1.13,2.69,0,0,0,0,77,0.1496,7.71,0.02,0.01,10,105,9,210,Indigo,20,11,19.03448276,0,0,3.0606,9,2,10,466.36,4.109095172,78.41236232
LM1,1320,4.61,11.16,51.39,9.1,13.68,10.85,1.13,2.69,0,0,0,0,77,0.1496,7.71,0.02,0.01,10,105,9,210,Indigo,20,11,19.03448276,0,0,3.0606,9,2,10,466.36,4.311388506,77.34958937
LM1,1320,4.61,11.16,51.39,9.1,13.68,10.85,1.13,2.69,0,0,0,0,77,0.1496,7.71,0.02,0.01,10,105,9,210,Indigo,20,11,19.03448276,0,0,3.0606,9,2,10,466.36,4.56682069,76.00764493
LM1,1320,4.61,11.16,51.39,9.1,13.68,10.85,1.13,2.69,0,0,0,0,77,0.1496,7.71,0.02,0.02,15,105,9,210,Indigo,20,11,19.03448276,0,0,3.0606,9,2,10,466.36,1.522758621,92
LM1,1320,4.61,11.16,51.39,9.1,13.68,10.85,1.13,2.69,0,0,0,0,77,0.1496,7.71,0.02,0.02,15,105,9,210,Indigo,20,11,19.03448276,0,0,3.0606,9,2,10,466.36,1.256229885,93.40024155
LM1,1320,4.61,11.16,51.39,9.1,13.68,10.85,1.13,2.69,0,0,0,0,77,0.1496,7.71,0.02,0.02,15,105,9,210,Indigo,20,11,19.03448276,0,0,3.0606,9,2,10,466.36,1.052843678,94.46875604
LM1,1320,4.61,11.16,51.39,9.1,13.68,10.85,1.13,2.69,0,0,0,0,77,0.1496,7.71,0.02,0.02,20,105,9,210,Indigo,20,11,19.03448276,0,0,3.0606,9,2,10,466.36,0.190344828,99
LM1,1320,4.61,11.16,51.39,9.1,13.68,10.85,1.13,2.69,0,0,0,0,77,0.1496,7.71,0.02,0.02,20,105,9,210,Indigo,20,11,19.03448276,0,0,3.0606,9,2,10,466.36,0.104491954,99.45103865
LM1,1320,4.61,11.16,51.39,9.1,13.68,10.85,1.13,2.69,0,0,0,0,77,0.1496,7.71,0.02,0.02,20,105,9,210,Indigo,20,11,19.03448276,0,0,3.0606,9,2,10,466.36,0.190344828,99
LM1,1320,4.61,11.16,51.39,9.1,13.68,10.85,1.13,2.69,0,0,0,0,77,0.1496,7.71,0.02,0.03,30,105,9,210,Indigo,20,11,19.03448276,0,0,3.0606,9,2,10,466.36,0.190344828,99
LM1,1320,4.61,11.16,51.39,9.1,13.68,10.85,1.13,2.69,0,0,0,0,77,0.1496,7.71,0.02,0.03,30,105,9,210,Indigo,20,11,19.03448276,0,0,3.0606,9,2,10,466.36,0.180354023,99.05248792
LM1,1320,4.61,11.16,51.39,9.1,13.68,10.85,1.13,2.69,0,0,0,0,77,0.1496,7.71,0.02,0.03,30,105,9,210,Indigo,20,11,19.03448276,0,0,3.0606,9,2,10,466.36,0.160354023,99.15756039
LM1,1320,4.61,11.16,51.39,9.1,13.68,10.85,1.13,2.69,0,0,0,0,77,0.1496,7.71,0.02,0.04,40,105,9,210,Indigo,20,11,19.03448276,0,0,3.0606,9,2,10,466.36,0.188842634,99.00789196
LM1,1320,4.61,11.16,51.39,9.1,13.68,10.85,1.13,2.69,0,0,0,0,77,0.1496,7.71,0.02,0.04,40,105,9,210,Indigo,20,11,19.03448276,0,0,3.0606,9,2,10,466.36,0.173333333,99.08937198
LM1,1320,4.61,11.16,51.39,9.1,13.68,10.85,1.13,2.69,0,0,0,0,77,0.1496,7.71,0.02,0.04,40,105,9,210,Indigo,20,11,19.03448276,0,0,3.0606,9,2,10,466.36,0.18156092,99.04614734
LM1,1320,4.61,11.16,51.39,9.1,13.68,10.85,1.13,2.69,0,0,0,0,77,0.1496,7.71,0.02,0.05,50,105,9,210,Indigo,20,11,19.03448276,0,0,3.0606,9,2,10,466.36,0.226583908,98.80961353
LM1,1320,4.61,11.16,51.39,9.1,13.68,10.85,1.13,2.69,0,0,0,0,77,0.1496,7.71,0.02,0.05,50,105,9,210,Indigo,20,11,19.03448276,0,0,3.0606,9,2,10,466.36,0.198942529,98.95483092
LM1,1320,4.61,11.16,51.39,9.1,13.68,10.85,1.13,2.69,0,0,0,0,77,0.1496,7.71,0.02,0.05,50,105,9,210,Indigo,20,11,19.03448276,0,0,3.0606,9,2,10,466.36,0.19645977,98.9678744
LM1,1320,4.61,11.16,51.39,9.1,13.68,10.85,1.13,2.69,0,0,0,0,77,0.1496,7.71,0.02,0.02,20,105,9,150,Indigo,10,11,19.03448276,0,0,3.0606,9,2,10,466.36,0.199946085,98.94955861
LM1,1320,4.61,11.16,51.39,9.1,13.68,10.85,1.13,2.69,0,0,0,0,77,0.1496,7.71,0.02,0.02,20,105,9,150,Indigo,10,11,19.03448276,0,0,3.0606,9,2,10,466.36,0.173793103,99.08695652
LM1,1320,4.61,11.16,51.39,9.1,13.68,10.85,1.13,2.69,0,0,0,0,77,0.1496,7.71,0.02,0.02,20,105,9,150,Indigo,10,11,19.03448276,0,0,3.0606,9,2,10,466.36,0.158156,99.16910797
LM1,1320,4.61,11.16,51.39,9.1,13.68,10.85,1.13,2.69,0,0,0,0,77,0.1496,7.71,0.02,0.02,20,105,9,150,Indigo,20,11,19.03448276,0,0,3.0606,9,2,10,466.36,0.17576092,99.07661836
LM1,1320,4.61,11.16,51.39,9.1,13.68,10.85,1.13,2.69,0,0,0,0,77,0.1496,7.71,0.02,0.02,20,105,9,150,Indigo,20,11,19.03448276,0,0,3.0606,9,2,10,466.36,0.194326667,98.97908092
LM1,1320,4.61,11.16,51.39,9.1,13.68,10.85,1.13,2.69,0,0,0,0,77,0.1496,7.71,0.02,0.02,20,105,9,150,Indigo,20,11,19.03448276,0,0,3.0606,9,2,10,466.36,0.194252874,98.9794686
LM1,1320,4.61,11.16,51.39,9.1,13.68,10.85,1.13,2.69,0,0,0,0,77,0.1496,7.71,0.02,0.02,20,105,9,150,Indigo,30,11,19.03448276,0,0,3.0606,9,2,10,466.36,0.951724138,95
LM1,1320,4.61,11.16,51.39,9.1,13.68,10.85,1.13,2.69,0,0,0,0,77,0.1496,7.71,0.02,0.02,20,105,9,150,Indigo,30,11,19.03448276,0,0,3.0606,9,2,10,466.36,0.796712644,95.81437198
LM1,1320,4.61,11.16,51.39,9.1,13.68,10.85,1.13,2.69,0,0,0,0,77,0.1496,7.71,0.02,0.02,20,105,9,150,Indigo,30,11,19.03448276,0,0,3.0606,9,2,10,466.36,1.277333333,93.28937198
LM1,1320,4.61,11.16,51.39,9.1,13.68,10.85,1.13,2.69,0,0,0,0,77,0.1496,7.71,0.02,0.02,20,105,9,150,Indigo,40,11,19.03448276,0,0,3.0606,9,2,10,466.36,2.861065287,84.96904106
LM1,1320,4.61,11.16,51.39,9.1,13.68,10.85,1.13,2.69,0,0,0,0,77,0.1496,7.71,0.02,0.02,20,105,9,150,Indigo,40,11,19.03448276,0,0,3.0606,9,2,10,466.36,3.098091954,83.72379227
LM1,1320,4.61,11.16,51.39,9.1,13.68,10.85,1.13,2.69,0,0,0,0,77,0.1496,7.71,0.02,0.02,20,105,9,150,Indigo,40,11,19.03448276,0,0,3.0606,9,2,10,466.36,2.583908046,86.42512077
LM1,1320,4.61,11.16,51.39,9.1,13.68,10.85,1.13,2.69,0,0,0,0,77,0.1496,7.71,0.02,0.02,20,105,9,150,Indigo,50,11,19.03448276,0,0,3.0606,9,2,10,466.36,6.663094253,64.99461353
LM1,1320,4.61,11.16,51.39,9.1,13.68,10.85,1.13,2.69,0,0,0,0,77,0.1496,7.71,0.02,0.02,20,105,9,150,Indigo,50,11,19.03448276,0,0,3.0606,9,2,10,466.36,6.157574713,67.65042271
LM1,1320,4.61,11.16,51.39,9.1,13.68,10.85,1.13,2.69,0,0,0,0,77,0.1496,7.71,0.02,0.02,20,105,9,150,Indigo,50,11,19.03448276,0,0,3.0606,9,2,10,466.36,5.644972414,70.34344203
LM1,1320,4.61,11.16,51.39,9.1,13.68,10.85,1.13,2.69,0,0,0,0,77,0.1496,7.71,0.02,0.02,20,105,9,150,Indigo,60,11,19.03448276,0,0,3.0606,9,2,10,466.36,10.27872561,45.99944879
LM1,1320,4.61,11.16,51.39,9.1,13.68,10.85,1.13,2.69,0,0,0,0,77,0.1496,7.71,0.02,0.02,20,105,9,150,Indigo,60,11,19.03448276,0,0,3.0606,9,2,10,466.36,9.989471264,47.51908213
LM1,1320,4.61,11.16,51.39,9.1,13.68,10.85,1.13,2.69,0,0,0,0,77,0.1496,7.71,0.02,0.02,20,105,9,150,Indigo,60,11,19.03448276,0,0,3.0606,9,2,10,466.36,10.67920575,43.89547705
LM1,1320,4.61,11.16,51.39,9.1,13.68,10.85,1.13,2.69,0,0,0,0,77,0.1496,7.71,0.02,0.02,20,105,9,150,Indigo,80,11,19.03448276,0,0,3.0606,9,2,10,466.36,12.37348368,34.99437923
LM1,1320,4.61,11.16,51.39,9.1,13.68,10.85,1.13,2.69,0,0,0,0,77,0.1496,7.71,0.02,0.02,20,105,9,150,Indigo,80,11,19.03448276,0,0,3.0606,9,2,10,466.36,12.53912644,34.12415459
LM1,1320,4.61,11.16,51.39,9.1,13.68,10.85,1.13,2.69,0,0,0,0,77,0.1496,7.71,0.02,0.02,20,105,9,150,Indigo,80,11,19.03448276,0,0,3.0606,9,2,10,466.36,12.81712644,32.66364734
LM1,1320,4.61,11.16,51.39,9.1,13.68,10.85,1.13,2.69,0,0,0,0,77,0.1496,7.71,0.02,0.02,20,105,9,150,Indigo,100,11,19.03448276,0,0,3.0606,9,2,10,466.36,14.28636447,24.94482432
LM1,1320,4.61,11.16,51.39,9.1,13.68,10.85,1.13,2.69,0,0,0,0,77,0.1496,7.71,0.02,0.02,20,105,9,150,Indigo,100,11,19.03448276,0,0,3.0606,9,2,10,466.36,14.83823448,22.04550725
LM1,1320,4.61,11.16,51.39,9.1,13.68,10.85,1.13,2.69,0,0,0,0,77,0.1496,7.71,0.02,0.02,20,105,9,150,Indigo,100,11,19.03448276,0,0,3.0606,9,2,10,466.36,14.58724138,23.36413043
LM1.5,1320,2.74,18.63,40.11,9.95,10.67,12.95,1.79,5.9,0,0,0,0,92.21,0.175,7.6,0.02,0.02,20,105,9,150,Indigo,20,5,19.03448276,0,0,3.0606,9,2,10,466.36,10.95551724,42.44384058
LM1.5,1320,2.74,18.63,40.11,9.95,10.67,12.95,1.79,5.9,0,0,0,0,92.21,0.175,7.6,0.02,0.02,20,105,9,150,Indigo,20,5,19.03448276,0,0,3.0606,9,2,10,466.36,11.02422989,42.08285024
LM1.5,1320,2.74,18.63,40.11,9.95,10.67,12.95,1.79,5.9,0,0,0,0,92.21,0.175,7.6,0.02,0.02,20,105,9,150,Indigo,20,5,19.03448276,0,0,3.0606,9,2,10,466.36,10.77103448,43.41304348
LM1.5,1320,2.74,18.63,40.11,9.95,10.67,12.95,1.79,5.9,0,0,0,0,92.21,0.175,7.6,0.02,0.02,20,105,9,150,Indigo,20,7,19.03448276,0,0,3.0606,9,2,10,466.36,9.96645977,47.63997585
LM1.5,1320,2.74,18.63,40.11,9.95,10.67,12.95,1.79,5.9,0,0,0,0,92.21,0.175,7.6,0.02,0.02,20,105,9,150,Indigo,20,7,19.03448276,0,0,3.0606,9,2,10,466.36,9.483816092,50.17560386
LM1.5,1320,2.74,18.63,40.11,9.95,10.67,12.95,1.79,5.9,0,0,0,0,92.21,0.175,7.6,0.02,0.02,20,105,9,150,Indigo,20,7,19.03448276,0,0,3.0606,9,2,10,466.36,10.24473563,46.17801932
LM1.5,1320,2.74,18.63,40.11,9.95,10.67,12.95,1.79,5.9,0,0,0,0,92.21,0.175,7.6,0.02,0.02,20,105,9,150,Indigo,20,9,19.03448276,0,0,3.0606,9,2,10,466.36,8.99137931,52.76268116
LM1.5,1320,2.74,18.63,40.11,9.95,10.67,12.95,1.79,5.9,0,0,0,0,92.21,0.175,7.6,0.02,0.02,20,105,9,150,Indigo,20,9,19.03448276,0,0,3.0606,9,2,10,466.36,8.700091954,54.29299517
LM1.5,1320,2.74,18.63,40.11,9.95,10.67,12.95,1.79,5.9,0,0,0,0,92.21,0.175,7.6,0.02,0.02,20,105,9,150,Indigo,20,9,19.03448276,0,0,3.0606,9,2,10,466.36,8.447238092,55.62139408
LM1.5,1320,2.74,18.63,40.11,9.95,10.67,12.95,1.79,5.9,0,0,0,0,92.21,0.175,7.6,0.02,0.02,20,105,9,150,Indigo,20,11,19.03448276,0,0,3.0606,9,2,10,466.36,7.138850575,62.49516908
LM1.5,1320,2.74,18.63,40.11,9.95,10.67,12.95,1.79,5.9,0,0,0,0,92.21,0.175,7.6,0.02,0.02,20,105,9,150,Indigo,20,11,19.03448276,0,0,3.0606,9,2,10,466.36,6.990804598,63.27294686
LM1.5,1320,2.74,18.63,40.11,9.95,10.67,12.95,1.79,5.9,0,0,0,0,92.21,0.175,7.6,0.02,0.02,20,105,9,150,Indigo,20,11,19.03448276,0,0,3.0606,9,2,10,466.36,7.711586207,59.48623188
LM1.5,1320,2.74,18.63,40.11,9.95,10.67,12.95,1.79,5.9,0,0,0,0,92.21,0.175,7.6,0.02,0.02,20,105,9,30,Indigo,20,11,19.03448276,0,0,3.0606,9,2,10,466.36,9.468748093,50.25476545
LM1.5,1320,2.74,18.63,40.11,9.95,10.67,12.95,1.79,5.9,0,0,0,0,92.21,0.175,7.6,0.02,0.02,20,105,9,30,Indigo,20,11,19.03448276,0,0,3.0606,9,2,10,466.36,9.76216092,48.71328502
LM1.5,1320,2.74,18.63,40.11,9.95,10.67,12.95,1.79,5.9,0,0,0,0,92.21,0.175,7.6,0.02,0.02,20,105,9,30,Indigo,20,11,19.03448276,0,0,3.0606,9,2,10,466.36,9.340712644,50.92741546
LM1.5,1320,2.74,18.63,40.11,9.95,10.67,12.95,1.79,5.9,0,0,0,0,92.21,0.175,7.6,0.02,0.02,20,105,9,40,Indigo,20,11,19.03448276,0,0,3.0606,9,2,10,466.36,8.946206897,53
LM1.5,1320,2.74,18.63,40.11,9.95,10.67,12.95,1.79,5.9,0,0,0,0,92.21,0.175,7.6,0.02,0.02,20,105,9,40,Indigo,20,11,19.03448276,0,0,3.0606,9,2,10,466.36,9.115862069,52.10869565
LM1.5,1320,2.74,18.63,40.11,9.95,10.67,12.95,1.79,5.9,0,0,0,0,92.21,0.175,7.6,0.02,0.02,20,105,9,40,Indigo,20,11,19.03448276,0,0,3.0606,9,2,10,466.36,8.700354023,54.29161836
LM1.5,1320,2.74,18.63,40.11,9.95,10.67,12.95,1.79,5.9,0,0,0,0,92.21,0.175,7.6,0.02,0.02,20,105,9,50,Indigo,20,11,19.03448276,0,0,3.0606,9,2,10,466.36,8.184827586,57
LM1.5,1320,2.74,18.63,40.11,9.95,10.67,12.95,1.79,5.9,0,0,0,0,92.21,0.175,7.6,0.02,0.02,20,105,9,50,Indigo,20,11,19.03448276,0,0,3.0606,9,2,10,466.36,7.935977011,58.30736715
LM1.5,1320,2.74,18.63,40.11,9.95,10.67,12.95,1.79,5.9,0,0,0,0,92.21,0.175,7.6,0.02,0.02,20,105,9,50,Indigo,20,11,19.03448276,0,0,3.0606,9,2,10,466.36,8.38583908,55.94396135
LM1.5,1320,2.74,18.63,40.11,9.95,10.67,12.95,1.79,5.9,0,0,0,0,92.21,0.175,7.6,0.02,0.02,20,105,9,60,Indigo,20,11,19.03448276,0,0,3.0606,9,2,10,466.36,6.988374384,63.28571429
LM1.5,1320,2.74,18.63,40.11,9.95,10.67,12.95,1.79,5.9,0,0,0,0,92.21,0.175,7.6,0.02,0.02,20,105,9,60,Indigo,20,11,19.03448276,0,0,3.0606,9,2,10,466.36,7.297806897,61.66007246
LM1.5,1320,2.74,18.63,40.11,9.95,10.67,12.95,1.79,5.9,0,0,0,0,92.21,0.175,7.6,0.02,0.02,20,105,9,60,Indigo,20,11,19.03448276,0,0,3.0606,9,2,10,466.36,6.84262069,64.05144928
LM1.5,1320,2.74,18.63,40.11,9.95,10.67,12.95,1.79,5.9,0,0,0,0,92.21,0.175,7.6,0.02,0.02,20,105,9,80,Indigo,20,11,19.03448276,0,0,3.0606,9,2,10,466.36,6.662068966,65
LM1.5,1320,2.74,18.63,40.11,9.95,10.67,12.95,1.79,5.9,0,0,0,0,92.21,0.175,7.6,0.02,0.02,20,105,9,80,Indigo,20,11,19.03448276,0,0,3.0606,9,2,10,466.36,6.332332414,66.73231159
LM1.5,1320,2.74,18.63,40.11,9.95,10.67,12.95,1.79,5.9,0,0,0,0,92.21,0.175,7.6,0.02,0.02,20,105,9,80,Indigo,20,11,19.03448276,0,0,3.0606,9,2,10,466.36,6.078390805,68.06642512
LM1.5,1320,2.74,18.63,40.11,9.95,10.67,12.95,1.79,5.9,0,0,0,0,92.21,0.175,7.6,0.02,0.02,20,105,9,100,Indigo,20,11,19.03448276,0,0,3.0606,9,2,10,466.36,5.661929859,70.254354
LM1.5,1320,2.74,18.63,40.11,9.95,10.67,12.95,1.79,5.9,0,0,0,0,92.21,0.175,7.6,0.02,0.02,20,105,9,100,Indigo,20,11,19.03448276,0,0,3.0606,9,2,10,466.36,5.843908046,69.29830918
LM1.5,1320,2.74,18.63,40.11,9.95,10.67,12.95,1.79,5.9,0,0,0,0,92.21,0.175,7.6,0.02,0.02,20,105,9,100,Indigo,20,11,19.03448276,0,0,3.0606,9,2,10,466.36,6.333103448,66.72826087
LM1.5,1320,2.74,18.63,40.11,9.95,10.67,12.95,1.79,5.9,0,0,0,0,92.21,0.175,7.6,0.02,0.02,20,105,9,120,Indigo,20,11,19.03448276,0,0,3.0606,9,2,10,466.36,4.785812808,74.85714286
LM1.5,1320,2.74,18.63,40.11,9.95,10.67,12.95,1.79,5.9,0,0,0,0,92.21,0.175,7.6,0.02,0.02,20,105,9,120,Indigo,20,11,19.03448276,0,0,3.0606,9,2,10,466.36,4.854377011,74.49693237
LM1.5,1320,2.74,18.63,40.11,9.95,10.67,12.95,1.79,5.9,0,0,0,0,92.21,0.175,7.6,0.02,0.02,20,105,9,120,Indigo,20,11,19.03448276,0,0,3.0606,9,2,10,466.36,4.541273563,76.1418599
LM1.5,1320,2.74,18.63,40.11,9.95,10.67,12.95,1.79,5.9,0,0,0,0,92.21,0.175,7.6,0.02,0.02,20,105,9,150,Indigo,20,11,19.03448276,0,0,3.0606,9,2,10,466.36,3.263054187,82.85714286
LM1.5,1320,2.74,18.63,40.11,9.95,10.67,12.95,1.79,5.9,0,0,0,0,92.21,0.175,7.6,0.02,0.02,20,105,9,150,Indigo,20,11,19.03448276,0,0,3.0606,9,2,10,466.36,3.552699264,81.33545676
LM1.5,1320,2.74,18.63,40.11,9.95,10.67,12.95,1.79,5.9,0,0,0,0,92.21,0.175,7.6,0.02,0.02,20,105,9,150,Indigo,20,11,19.03448276,0,0,3.0606,9,2,10,466.36,3.139181609,83.50792271
LM1.5,1320,2.74,18.63,40.11,9.95,10.67,12.95,1.79,5.9,0,0,0,0,92.21,0.175,7.6,0.02,0.02,20,105,9,180,Indigo,20,11,19.03448276,0,0,3.0606,9,2,10,466.36,2.854153159,85.00535478
LM1.5,1320,2.74,18.63,40.11,9.95,10.67,12.95,1.79,5.9,0,0,0,0,92.21,0.175,7.6,0.02,0.02,20,105,9,180,Indigo,20,11,19.03448276,0,0,3.0606,9,2,10,466.36,2.417126437,87.3013285
LM1.5,1320,2.74,18.63,40.11,9.95,10.67,12.95,1.79,5.9,0,0,0,0,92.21,0.175,7.6,0.02,0.02,20,105,9,180,Indigo,20,11,19.03448276,0,0,3.0606,9,2,10,466.36,3.116011494,83.62964976
LM1.5,1320,2.74,18.63,40.11,9.95,10.67,12.95,1.79,5.9,0,0,0,0,92.21,0.175,7.6,0.02,0.02,20,105,9,210,Indigo,20,11,19.03448276,0,0,3.0606,9,2,10,466.36,1.447988469,92.3928142
LM1.5,1320,2.74,18.63,40.11,9.95,10.67,12.95,1.79,5.9,0,0,0,0,92.21,0.175,7.6,0.02,0.02,20,105,9,210,Indigo,20,11,19.03448276,0,0,3.0606,9,2,10,466.36,1.254357264,93.41007959
LM1.5,1320,2.74,18.63,40.11,9.95,10.67,12.95,1.79,5.9,0,0,0,0,92.21,0.175,7.6,0.02,0.02,20,105,9,210,Indigo,20,11,19.03448276,0,0,3.0606,9,2,10,466.36,1.045688598,94.50634614
LM1.5,1320,2.74,18.63,40.11,9.95,10.67,12.95,1.79,5.9,0,0,0,0,92.21,0.175,7.6,0.02,0.02,20,35,9,210,Indigo,20,11,19.03448276,0,0,3.0606,9,2,10,466.36,5.329655172,72
LM1.5,1320,2.74,18.63,40.11,9.95,10.67,12.95,1.79,5.9,0,0,0,0,92.21,0.175,7.6,0.02,0.02,20,35,9,210,Indigo,20,11,19.03448276,0,0,3.0606,9,2,10,466.36,5.634942529,70.39613527
LM1.5,1320,2.74,18.63,40.11,9.95,10.67,12.95,1.79,5.9,0,0,0,0,92.21,0.175,7.6,0.02,0.02,20,35,9,210,Indigo,20,11,19.03448276,0,0,3.0606,9,2,10,466.36,5.182850575,72.77125604
LM1.5,1320,2.74,18.63,40.11,9.95,10.67,12.95,1.79,5.9,0,0,0,0,92.21,0.175,7.6,0.02,0.02,20,70,9,210,Indigo,20,11,19.03448276,0,0,3.0606,9,2,10,466.36,3.997391724,78.99921014
LM1.5,1320,2.74,18.63,40.11,9.95,10.67,12.95,1.79,5.9,0,0,0,0,92.21,0.175,7.6,0.02,0.02,20,70,9,210,Indigo,20,11,19.03448276,0,0,3.0606,9,2,10,466.36,3.860689655,79.7173913
LM1.5,1320,2.74,18.63,40.11,9.95,10.67,12.95,1.79,5.9,0,0,0,0,92.21,0.175,7.6,0.02,0.02,20,70,9,210,Indigo,20,11,19.03448276,0,0,3.0606,9,2,10,466.36,3.550928736,81.34475845
LM1.5,1320,2.74,18.63,40.11,9.95,10.67,12.95,1.79,5.9,0,0,0,0,92.21,0.175,7.6,0.02,0.02,20,105,9,210,Indigo,20,11,19.03448276,0,0,3.0606,9,2,10,466.36,1.522758621,92
LM1.5,1320,2.74,18.63,40.11,9.95,10.67,12.95,1.79,5.9,0,0,0,0,92.21,0.175,7.6,0.02,0.02,20,105,9,210,Indigo,20,11,19.03448276,0,0,3.0606,9,2,10,466.36,1.371034483,92.79710145
LM1.5,1320,2.74,18.63,40.11,9.95,10.67,12.95,1.79,5.9,0,0,0,0,92.21,0.175,7.6,0.02,0.02,20,105,9,210,Indigo,20,11,19.03448276,0,0,3.0606,9,2,10,466.36,1.070032184,94.37845411
LM1.5,1320,2.74,18.63,40.11,9.95,10.67,12.95,1.79,5.9,0,0,0,0,92.21,0.175,7.6,0.02,0.02,20,105,9,210,Indigo,20,11,19.03448276,0,0,3.0606,9,2,10,466.36,1.522758621,92
LM1.5,1320,2.74,18.63,40.11,9.95,10.67,12.95,1.79,5.9,0,0,0,0,92.21,0.175,7.6,0.02,0.02,20,105,9,210,Indigo,20,11,19.03448276,0,0,3.0606,9,2,10,466.36,1.04491954,94.51038647
LM1.5,1320,2.74,18.63,40.11,9.95,10.67,12.95,1.79,5.9,0,0,0,0,92.21,0.175,7.6,0.02,0.02,20,105,9,210,Indigo,20,11,19.03448276,0,0,3.0606,9,2,10,466.36,0.819425287,95.69504831
LM1.5,1320,2.74,18.63,40.11,9.95,10.67,12.95,1.79,5.9,0,0,0,0,92.21,0.175,7.6,0.02,0.02,20,105,16,210,Indigo,20,11,19.03448276,0,0,3.0606,9,2,10,466.36,1.675034483,91.2
LM1.5,1320,2.74,18.63,40.11,9.95,10.67,12.95,1.79,5.9,0,0,0,0,92.21,0.175,7.6,0.02,0.02,20,105,16,210,Indigo,20,11,19.03448276,0,0,3.0606,9,2,10,466.36,1.945747126,89.77777778
LM1.5,1320,2.74,18.63,40.11,9.95,10.67,12.95,1.79,5.9,0,0,0,0,92.21,0.175,7.6,0.02,0.02,20,105,16,210,Indigo,20,11,19.03448276,0,0,3.0606,9,2,10,466.36,2.012537931,89.42688406
LM1.5,1320,2.74,18.63,40.11,9.95,10.67,12.95,1.79,5.9,0,0,0,0,92.21,0.175,7.6,0.02,0.02,20,105,23,210,Indigo,20,11,19.03448276,0,0,3.0606,9,2,10,466.36,1.99862069,89.5
LM1.5,1320,2.74,18.63,40.11,9.95,10.67,12.95,1.79,5.9,0,0,0,0,92.21,0.175,7.6,0.02,0.02,20,105,23,210,Indigo,20,11,19.03448276,0,0,3.0606,9,2,10,466.36,2.012413793,89.42753623
LM1.5,1320,2.74,18.63,40.11,9.95,10.67,12.95,1.79,5.9,0,0,0,0,92.21,0.175,7.6,0.02,0.02,20,105,23,210,Indigo,20,11,19.03448276,0,0,3.0606,9,2,10,466.36,1.704689655,91.0442029
LM1.5,1320,2.74,18.63,40.11,9.95,10.67,12.95,1.79,5.9,0,0,0,0,92.21,0.175,7.6,0.02,0.01,5,105,9,150,Indigo,20,11,19.03448276,0,0,3.0606,9,2,10,466.36,6.091034483,68
LM1.5,1320,2.74,18.63,40.11,9.95,10.67,12.95,1.79,5.9,0,0,0,0,92.21,0.175,7.6,0.02,0.01,5,105,9,150,Indigo,20,11,19.03448276,0,0,3.0606,9,2,10,466.36,5.854114943,69.24468599
LM1.5,1320,2.74,18.63,40.11,9.95,10.67,12.95,1.79,5.9,0,0,0,0,92.21,0.175,7.6,0.02,0.01,5,105,9,150,Indigo,20,11,19.03448276,0,0,3.0606,9,2,10,466.36,5.667586207,70.22463768
LM1.5,1320,2.74,18.63,40.11,9.95,10.67,12.95,1.79,5.9,0,0,0,0,92.21,0.175,7.6,0.02,0.01,10,105,9,150,Indigo,20,11,19.03448276,0,0,3.0606,9,2,10,466.36,4.948965517,74
LM1.5,1320,2.74,18.63,40.11,9.95,10.67,12.95,1.79,5.9,0,0,0,0,92.21,0.175,7.6,0.02,0.01,10,105,9,150,Indigo,20,11,19.03448276,0,0,3.0606,9,2,10,466.36,4.723135632,75.18642512
LM1.5,1320,2.74,18.63,40.11,9.95,10.67,12.95,1.79,5.9,0,0,0,0,92.21,0.175,7.6,0.02,0.01,10,105,9,150,Indigo,20,11,19.03448276,0,0,3.0606,9,2,10,466.36,5.183333333,72.76871981
LM1.5,1320,2.74,18.63,40.11,9.95,10.67,12.95,1.79,5.9,0,0,0,0,92.21,0.175,7.6,0.02,0.02,15,105,9,150,Indigo,20,11,19.03448276,0,0,3.0606,9,2,10,466.36,3.806896552,80
LM1.5,1320,2.74,18.63,40.11,9.95,10.67,12.95,1.79,5.9,0,0,0,0,92.21,0.175,7.6,0.02,0.02,15,105,9,150,Indigo,20,11,19.03448276,0,0,3.0606,9,2,10,466.36,3.551724138,81.34057971
LM1.5,1320,2.74,18.63,40.11,9.95,10.67,12.95,1.79,5.9,0,0,0,0,92.21,0.175,7.6,0.02,0.02,15,105,9,150,Indigo,20,11,19.03448276,0,0,3.0606,9,2,10,466.36,3.11816092,83.61835749
LM1.5,1320,2.74,18.63,40.11,9.95,10.67,12.95,1.79,5.9,0,0,0,0,92.21,0.175,7.6,0.02,0.02,20,105,9,150,Indigo,20,11,19.03448276,0,0,3.0606,9,2,10,466.36,1.522758621,92
LM1.5,1320,2.74,18.63,40.11,9.95,10.67,12.95,1.79,5.9,0,0,0,0,92.21,0.175,7.6,0.02,0.02,20,105,9,150,Indigo,20,11,19.03448276,0,0,3.0606,9,2,10,466.36,1.734712644,90.88647343
LM1.5,1320,2.74,18.63,40.11,9.95,10.67,12.95,1.79,5.9,0,0,0,0,92.21,0.175,7.6,0.02,0.02,20,105,9,150,Indigo,20,11,19.03448276,0,0,3.0606,9,2,10,466.36,1.297931034,93.18115942
LM1.5,1320,2.74,18.63,40.11,9.95,10.67,12.95,1.79,5.9,0,0,0,0,92.21,0.175,7.6,0.02,0.03,30,105,9,150,Indigo,20,11,19.03448276,0,0,3.0606,9,2,10,466.36,0.190344828,99
LM1.5,1320,2.74,18.63,40.11,9.95,10.67,12.95,1.79,5.9,0,0,0,0,92.21,0.175,7.6,0.02,0.03,30,105,9,150,Indigo,20,11,19.03448276,0,0,3.0606,9,2,10,466.36,0.175968966,99.07552536
LM1.5,1320,2.74,18.63,40.11,9.95,10.67,12.95,1.79,5.9,0,0,0,0,92.21,0.175,7.6,0.02,0.03,30,105,9,150,Indigo,20,11,19.03448276,0,0,3.0606,9,2,10,466.36,0.196873563,98.96570048
LM1.5,1320,2.74,18.63,40.11,9.95,10.67,12.95,1.79,5.9,0,0,0,0,92.21,0.175,7.6,0.02,0.04,40,105,9,150,Indigo,20,11,19.03448276,0,0,3.0606,9,2,10,466.36,0.1944,98.97869565
LM1.5,1320,2.74,18.63,40.11,9.95,10.67,12.95,1.79,5.9,0,0,0,0,92.21,0.175,7.6,0.02,0.04,40,105,9,150,Indigo,20,11,19.03448276,0,0,3.0606,9,2,10,466.36,0.181508046,99.04642512
LM1.5,1320,2.74,18.63,40.11,9.95,10.67,12.95,1.79,5.9,0,0,0,0,92.21,0.175,7.6,0.02,0.04,40,105,9,150,Indigo,20,11,19.03448276,0,0,3.0606,9,2,10,466.36,0.155069885,99.18532126
LM1.5,1320,2.74,18.63,40.11,9.95,10.67,12.95,1.79,5.9,0,0,0,0,92.21,0.175,7.6,0.02,0.05,50,105,9,150,Indigo,20,11,19.03448276,0,0,3.0606,9,2,10,466.36,0.190468966,98.99934783
LM1.5,1320,2.74,18.63,40.11,9.95,10.67,12.95,1.79,5.9,0,0,0,0,92.21,0.175,7.6,0.02,0.05,50,105,9,150,Indigo,20,11,19.03448276,0,0,3.0606,9,2,10,466.36,0.206298851,98.91618357
LM1.5,1320,2.74,18.63,40.11,9.95,10.67,12.95,1.79,5.9,0,0,0,0,92.21,0.175,7.6,0.02,0.05,50,105,9,150,Indigo,20,11,19.03448276,0,0,3.0606,9,2,10,466.36,0.224229885,98.82198068
LM1.5,1320,2.74,18.63,40.11,9.95,10.67,12.95,1.79,5.9,0,0,0,0,92.21,0.175,7.6,0.02,0.02,20,105,9,150,Indigo,10,11,19.03448276,0,0,3.0606,9,2,10,466.36,0.196689655,98.96666667
LM1.5,1320,2.74,18.63,40.11,9.95,10.67,12.95,1.79,5.9,0,0,0,0,92.21,0.175,7.6,0.02,0.02,20,105,9,150,Indigo,10,11,19.03448276,0,0,3.0606,9,2,10,466.36,0.219862069,98.84492754
LM1.5,1320,2.74,18.63,40.11,9.95,10.67,12.95,1.79,5.9,0,0,0,0,92.21,0.175,7.6,0.02,0.02,20,105,9,150,Indigo,10,11,19.03448276,0,0,3.0606,9,2,10,466.36,0.124629885,99.34524155
LM1.5,1320,2.74,18.63,40.11,9.95,10.67,12.95,1.79,5.9,0,0,0,0,92.21,0.175,7.6,0.02,0.02,20,105,9,150,Indigo,20,11,19.03448276,0,0,3.0606,9,2,10,466.36,1.522758621,92
